Repository: Sharanc25/Elements

File: References/Titanium/Journals/Study the phase transformation of Ti-6242 alloy and Determination the beta-transus temperature (In persian).txt
Study the phase transformation of Ti-6242 alloy and Determination the beta-transus temperature (In persian)

Abstract:
The aim of this research is to determine the beta transus temperature of two Ti-6242 alloys and to study the effect of different amount of alloying elements on alpha and beta phase stabilization by microstructural observation and hot torsion test. Determination of beta transus temperature has an important influence on designing thermomechanical and heat treatment cycles of titanium alloys. Hence, this is an effective parameter to control mechanical properties of two phase titanium alloys. In this regard, hot torsion tests were performed at temperature range of 960 °C to 1090 °C using the strain rate of 0.001 s-1 by cooling with the rate of 0.5 °C/s. besides, in order to deduce the temperature of grain boundary alpha phase nucleation and microstructural evolution, the specimens were heat treated at temperature range of 980 °C to 1020 °C for 40 minute and water quenched. It was found that, 10 % increase in Aleq/Moeq ratio, makes a 5 °C increase in beta transus temperature of the Ti-6242 alloy. Accordingly, this temperature was estimated in the temperature range of 1000 °C to 1010 °C for these alloys. Furthermore, there is a 10 °C deviation in the hot torsion test results and microstructural analysis, which is attributed to dynamic strain-induced transformation phenomenon. 

Study the phase transformation of Ti-6242 alloy and Determination the beta-transus temperature (In persian). Available from: https://www.researchgate.net/publication/301888437_Study_the_phase_transformation_of_Ti-6242_alloy_and_Determination_the_beta-transus_temperature_In_persian [accessed Nov 29 2017].
